Repository: StarLord-007/NYU

# NYU
Data-Driven Material Selection for Fire-Safety Spacecraft Design

File: Default Dataset3.csv
14.217863397548143, 0.5006556917688266
0.4399299474605982, 0.40067110332749567
-12.119089316987754, 0.30001401050788096
-26.92259194395797, 0.2295607705779335
-35.34570928196149, 0.21144938704028032
-81.98388791593695, 0.18062907180385296
-126.56252189141856, 0.16591383537653248
-189.29036777583184, 0.1639705779334501
-496.8434325744309, 0.17572399299474611
-597.9628721541155, 0.18254851138353767
-894.8231173380034, 0.2077127845884414

File: Microgravity_Database.csv (part 1 of 61)
Citation,,,Sample,,,Flow,,,,,,,Extra,,,,Outputs,,,,,Info,,,
Article (MLA),Authors,DOI,"Geometry of Sample (Flat, wire, or Cylindrical)","Dimensions of sample (Wire is in diameter, Cylindrical is in length x radius x thickness, Rectangle is in length x width x height, Shperical)",Material of sample,Oxygen Concentration,Pressure,Flow Velocity (Co flow is + and counter flow is -),Rig Name,"Internal geometry (Cylindrical , rectangular)",Internal Dimensions ,Gravity (g/gearth),"Expireimental facility (Parabolic Aircraft, Drop Tower, Spacecraft, Sounding Rocket, Ground)","Ignition method (Wire, open flame, or Radiative Heater",Ignition power (W),Ignition time (s),Ignition (Yes/No),Flame Length,FSR (Flame Spread Rate),HRR (Heat release rate),Smoke/ Areosols (yes/no),,,,
"Andracchio, Charles R., and John C. Aydelott. “Comparison of Flame Spreading over Thin Flat Surfaces in Normal Gravity and Weightlessness in an Oxygen Environment.” NASA Technical Memorandum NASA TM X-1992, 1970.","Charles R. Andracchio, John C. Aydelott",https://ntrs.nasa.gov/citations/19700016396,Flat,63 mm x 63 mm x 0.025 mm,Cellulose acetate sheet; MIL SPEC LP-504,0.996,34.500,,NASA Glenn Research Center,Cylindrical,305 mm diameter; 610 mm height,1.00,Ground,Wire,,,Yes,,56.000,,,Orientation=horizontal,,,
"Andracchio, Charles R., and John C. Aydelott. “Comparison of Flame Spreading over Thin Flat Surfaces in Normal Gravity and Weightlessness in an Oxygen Environment.” NASA Technical Memorandum NASA TM X-1992, 1970.","Charles R. Andracchio, John C. Aydelott",https://ntrs.nasa.gov/citations/19700016396,Flat,63 mm x 63 mm x 0.025 mm,Cellulose acetate sheet; MIL SPEC LP-504,0.996,34.500,,NASA Glenn Research Center,Cylindrical,305 mm diameter; 610 mm height,0.00,Drop Tower,Wire,,,Yes,,36.000,,,Orientation=horizontal,,,
"Andracchio, Charles R., and John C. Aydelott. “Comparison of Flame Spreading over Thin Flat Surfaces in Normal Gravity and Weightlessness in an Oxygen Environment.” NASA Technical Memorandum NASA TM X-1992, 1970.","Charles R. Andracchio, John C. Aydelott",https://ntrs.nasa.gov/citations/19700016396,Flat,63 mm x 63 mm x 0.025 mm,Cellulose acetate sheet; MIL SPEC LP-504,0.996,34.500,,NASA Glenn Research Center,Cylindrical,305 mm diameter; 610 mm height,1.00,Ground,Wire,,,Yes,,60.000,,,Orientation=vertical,,,
"Andracchio, Charles R., and John C. Aydelott. “Comparison of Flame Spreading over Thin Flat Surfaces in Normal Gravity and Weightlessness in an Oxygen Environment.” NASA Technical Memorandum NASA TM X-1992, 1970.","Charles R. Andracchio, John C. Aydelott",https://ntrs.nasa.gov/citations/19700016396,Flat,63 mm x 63 mm x 0.025 mm,Cellulose acetate sheet; MIL SPEC LP-504,0.996,34.500,,NASA Glenn Research Center,Cylindrical,305 mm diameter; 610 mm height,0.00,Drop Tower,Wire,,,Yes,,42.000,,,Orientation=vertical,,,
"Andracchio, Charles R., and John C. Aydelott. “Comparison of Flame Spreading over Thin Flat Surfaces in Normal Gravity and Weightlessness in an Oxygen Environment.” NASA Technical Memorandum NASA TM X-1992, 1970.","Charles R. Andracchio, John C. Aydelott",https://ntrs.nasa.gov/citations/19700016396,Flat,63 mm x 63 mm x 0.025 mm,Cellulose acetate sheet; MIL SPEC LP-504,0.996,34.500,,NASA Glenn Research Center,Cylindrical,305 mm diameter; 610 mm height,1.00,Ground,Wire,,,Yes,,56.000,,,Orientation=vertical,,,
"Andracchio, Charles R., and John C. Aydelott. “Comparison of Flame Spreading over Thin Flat Surfaces in Normal Gravity and Weightlessness in an Oxygen Environment.” NASA Technical Memorandum NASA TM X-1992, 1970.","Charles R. Andracchio, John C. Aydelott",https://ntrs.nasa.gov/citations/19700016396,Flat,63 mm x 63 mm x 0.025 mm,Cellulose acetate sheet; MIL SPEC LP-504,0.996,34.500,,NASA Glenn Research Center,Cylindrical,305 mm diameter; 610 mm height,0.00,Drop Tower,Wire,,,Yes,,43.000,,,Orientation=vertical,,,
"Andracchio, Charles R., and John C. Aydelott. “Comparison of Flame Spreading over Thin Flat Surfaces in Normal Gravity and Weightlessness in an Oxygen Environment.” NASA Technical Memorandum NASA TM X-1992, 1970.","Charles R. Andracchio, John C. Aydelott",https://ntrs.nasa.gov/citations/19700016396,Flat,63 mm x 63 mm x 0.051 mm,Cellulose acetate sheet; MIL SPEC LP-504,0.996,34.500,,NASA Glenn Research Center,Cylindrical,305 mm diameter; 610 mm height,1.00,Ground,Wire,,,Yes,,30.000,,,Orientation=horizontal,,,
"Andracchio, Charles R., and John C. Aydelott. “Comparison of Flame Spreading over Thin Flat Surfaces in Normal Gravity and Weightlessness in an Oxygen Environment.” NASA Technical Memorandum NASA TM X-1992, 1970.","Charles R. Andracchio, John C. Aydelott",https://ntrs.nasa.gov/citations/19700016396,Flat,63 mm x 63 mm x 0.051 mm,Cellulose acetate sheet; MIL SPEC LP-504,0.996,34.500,,NASA Glenn Research Center,Cylindrical,305 mm diameter; 610 mm height,0.00,Drop Tower,Wire,,,Yes,,22.000,,,Orientation=horizontal,,,
"Andracchio, Charles R., and John C. Aydelott. “Comparison of Flame Spreading over Thin Flat Surfaces in Normal Gravity and Weightlessness in an Oxygen Environment.” NASA Technical Memorandum NASA TM X-1992, 1970.","Charles R. Andracchio, John C. Aydelott",https://ntrs.nasa.gov/citations/19700016396,Flat,63 mm x 63 mm x 0.051 mm,Cellulose acetate sheet; MIL SPEC LP-504,0.996,34.500,,NASA Glenn Research Center,Cylindrical,305 mm diameter; 610 mm height,1.00,Ground,Wire,,,Yes,,35.000,,,Orientation=vertical,,,
"Andracchio, Charles R., and John C. Aydelott. “Comparison of Flame Spreading over Thin Flat Surfaces in Normal Gravity and Weightlessness in an Oxygen Environment.” NASA Technical Memorandum NASA TM X-1992, 1970.","Charles R. Andracchio, John C. Aydelott",https://ntrs.nasa.gov/citations/19700016396,Flat,63 mm x 63 mm x 0.051 mm,Cellulose acetate sheet; MIL SPEC LP-504,0.996,34.500,,NASA Glenn Research Center,Cylindrical,305 mm diameter; 610 mm height,0.00,Drop Tower,Wire,,,Yes,,23.000,,,Orientation=vertical,,,
"Andracchio, Charles R., and John C. Aydelott. “Comparison of Flame Spreading over Thin Flat Surfaces in Normal Gravity and Weightlessness in an Oxygen Environment.” NASA Technical Memorandum NASA TM X-1992, 1970.","Charles R. Andracchio, John C. Aydelott",https://ntrs.nasa.gov/citations/19700016396,Flat,63 mm x 63 mm x 0.051 mm,Cellulose acetate sheet; MIL SPEC LP-504,0.996,34.500,,NASA Glenn Research Center,Cylindrical,305 mm diameter; 610 mm height,1.00,Ground,Wire,,,Yes,,32.000,,,Orientation=vertical,,,
"Andracchio, Charles R., and John C. Aydelott. “Comparison of Flame Spreading over Thin Flat Surfaces in Normal Gravity and Weightlessness in an Oxygen Environment.” NASA Technical Memorandum NASA TM X-1992, 1970.","Charles R. Andracchio, John C. Aydelott",https://ntrs.nasa.gov/citations/19700016396,Flat,63 mm x 63 mm x 0.051 mm,Cellulose acetate sheet; MIL SPEC LP-504,0.996,34.500,,NASA Glenn Research Center,Cylindrical,305 mm diameter; 610 mm height,0.00,Drop Tower,Wire,,,Yes,,23.000,,,Orientation=vertical,,,
"Andracchio, Charles R., and John C. Aydelott. “Comparison of Flame Spreading over Thin Flat Surfaces in Normal Gravity and Weightlessness in an Oxygen Environment.” NASA Technical Memorandum NASA TM X-1992, 1970.","Charles R. Andracchio, John C. Aydelott",https://ntrs.nasa.gov/citations/19700016396,Flat,63 mm x 63 mm x 0.030 mm,Cellulosic tSpacecraftue,0.996,34.500,,NASA Glenn Research Center,Cylindrical,305 mm diameter; 610 mm height,1.00,Ground,Wire,,,Yes,,98.000,,,Orientation=horizontal,,,
"Andracchio, Charles R., and John C. Aydelott. “Comparison of Flame Spreading over Thin Flat Surfaces in Normal Gravity and Weightlessness in an Oxygen Environment.” NASA Technical Memorandum NASA TM X-1992, 1970.","Charles R. Andracchio, John C. Aydelott",https://ntrs.nasa.gov/citations/19700016396,Flat,63 mm x 63 mm x 0.030 mm,Cellulosic tSpacecraftue,0.996,34.500,,NASA Glenn Research Center,Cylindrical,305 mm diameter; 610 mm height,0.00,Drop Tower,Wire,,,Yes,,90.000,,,Orientation=horizontal,,,
"Andracchio, Charles R., and John C. Aydelott. “Comparison of Flame Spreading over Thin Flat Surfaces in Normal Gravity and Weightlessness in an Oxygen Environment.” NASA Technical Memorandum NASA TM X-1992, 1970.","Charles R. Andracchio, John C. Aydelott",https://ntrs.nasa.gov/citations/19700016396,Flat,63 mm x 63 mm x 0.030 mm,Cellulosic tSpacecraftue,0.996,34.500,,NASA Glenn Research Center,Cylindrical,305 mm diameter; 610 mm height,1.00,Ground,Wire,,,Yes,,106.000,,,Orientation=vertical,,,
"Andracchio, Charles R., and John C. Aydelott. “Comparison of Flame Spreading over Thin Flat Surfaces in Normal Gravity and Weightlessness in an Oxygen Environment.” NASA Technical Memorandum NASA TM X-1992, 1970.","Charles R. Andracchio, John C. Aydelott",https://ntrs.nasa.gov/citations/19700016396,Flat,63 mm x 63 mm x 0.030 mm,Cellulosic tSpacecraftue,0.996,34.500,,NASA Glenn Research Center,Cylindrical,305 mm diameter; 610 mm height,0.00,Drop Tower,Wire,,,Yes,,87.000,,,Orientation=vertical,,,
"Andracchio, Charles R., and John C. Aydelott. “Comparison of Flame Spreading over Thin Flat Surfaces in Normal Gravity and Weightlessness in an Oxygen Environment.” NASA Technical Memorandum NASA TM X-1992, 1970.","Charles R. Andracchio, John C. Aydelott",https://ntrs.nasa.gov/citations/19700016396,Flat,63 mm x 63 mm x 0.030 mm,Cellulosic tSpacecraftue,0.996,34.500,,NASA Glenn Research Center,Cylindrical,305 mm diameter; 610 mm height,1.00,Ground,Wire,,,Yes,,98.000,,,Orientation=vertical,,,
"Andracchio, Charles R., and John C. Aydelott. “Comparison of Flame Spreading over Thin Flat Surfaces in Normal Gravity and Weightlessness in an Oxygen Environment.” NASA Technical Memorandum NASA TM X-1992, 1970.","Charles R. Andracchio, John C. Aydelott",https://ntrs.nasa.gov/citations/19700016396,Flat,63 mm x 63 mm x 0.030 mm,Cellulosic tSpacecraftue,0.996,34.500,,NASA Glenn Research Center,Cylindrical,305 mm diameter; 610 mm height,0.00,Drop Tower,Wire,,,Yes,,87.000,,,Orientation=vertical,,,
"Andracchio, Charles R., and John C. Aydelott. “Comparison of Flame Spreading over Thin Flat Surfaces in Normal Gravity and Weightlessness in an Oxygen Environment.” NASA Technical Memorandum NASA TM X-1992, 1970.","Charles R. Andracchio, John C. Aydelott",https://ntrs.nasa.gov/citations/19700016396,Flat,63 mm x 63 mm x 0.050 mm,Silkspan type 00; Manila hemp and cellulosic fibers,0.996,34.500,,NASA Glenn Research Center,Cylindrical,305 mm diameter; 610 mm height,1.00,Ground,Wire,,,Yes,,105.000,,,Orientation=horizontal,,,
"Andracchio, Charles R., and John C. Aydelott. “Comparison of Flame Spreading over Thin Flat Surfaces in Normal Gravity and Weightlessness in an Oxygen Environment.” NASA Technical Memorandum NASA TM X-1992, 1970.","Charles R. Andracchio, John C. Aydelott",https://ntrs.nasa.gov/citations/19700016396,Flat,63 mm x 63 mm x 0.050 mm,Silkspan type 00; Manila hemp and cellulosic fibers,0.996,34.500,,NASA Glenn Research Center,Cylindrical,305 mm diameter; 610 mm height,0.00,Drop Tower,Wire,,,Yes,,93.000,,,Orientation=horizontal,,,
"Andracchio, Charles R., and John C. Aydelott. “Comparison of Flame Spreading over Thin Flat Surfaces in Normal Gravity and Weightlessness in an Oxygen Environment.” NASA Technical Memorandum NASA TM X-1992, 1970.","Charles R. Andracchio, John C. Aydelott",https://ntrs.nasa.gov/citations/19700016396,Flat,63 mm x 63 mm x 0.050 mm,Silkspan type 00; Manila hemp and cellulosic fibers,0.996,34.500,,NASA Glenn Research Center,Cylindrical,305 mm diameter; 610 mm height,1.00,Ground,Wire,,,Yes,,116.000,,,Orientation=horizontal,,,
"Andracchio, Charles R., and John C. Aydelott. “Comparison of Flame Spreading over Thin Flat Surfaces in Normal Gravity and Weightlessness in an Oxygen Environment.” NASA Technical Memorandum NASA TM X-1992, 1970.","Charles R. Andracchio, John C. Aydelott",https://ntrs.nasa.gov/citations/19700016396,Flat,63 mm x 63 mm x 0.050 mm,Silkspan type 00; Manila hemp and cellulosic fibers,0.996,34.500,,NASA Glenn Research Center,Cylindrical,305 mm diameter; 610 mm height,0.00,Drop Tower,Wire,,,Yes,,99.000,,,Orientation=vertical,,,
"Andracchio, Charles R., and John C. Aydelott. “Comparison of Flame Spreading over Thin Flat Surfaces in Normal Gravity and Weightlessness in an Oxygen Environment.” NASA Technical Memorandum NASA TM X-1992, 1970.","Charles R. Andracchio, John C. Aydelott",https://ntrs.nasa.gov/citations/19700016396,Flat,63 mm x 63 mm x 0.050 mm,Silkspan type 00; Manila hemp and cellulosic fibers,0.996,34.500,,NASA Glenn Research Center,Cylindrical,305 mm diameter; 610 mm height,1.00,Ground,Wire,,,Yes,,102.000,,,Orientation=vertical,,,
"Andracchio, Charles R., and John C. Aydelott. “Comparison of Flame Spreading over Thin Flat Surfaces in Normal Gravity and Weightlessness in an Oxygen Environment.” NASA Technical Memorandum NASA TM X-1992, 1970.","Charles R. Andracchio, John C. Aydelott",https://ntrs.nasa.gov/citations/19700016396,Flat,63 mm x 63 mm x 0.050 mm,Silkspan type 00; Manila hemp and cellulosic fibers,0.996,34.500,,NASA Glenn Research Center,Cylindrical,305 mm diameter; 610 mm height,0.00,Drop Tower,Wire,,,Yes,,99.000,,,Orientation=vertical,,,
"Andracchio, Charles R., and John C. Aydelott. “Comparison of Flame Spreading over Thin Flat Surfaces in Normal Gravity and Weightlessness in an Oxygen Environment.” NASA Technical Memorandum NASA TM X-1992, 1970.","Charles R. Andracchio, John C. Aydelott",https://ntrs.nasa.gov/citations/19700016396,Flat,63 mm x 63 mm x 0.100 mm,White bond paper type 115; 25% rag,0.996,34.500,,NASA Glenn Research Center,Cylindrical,305 mm diameter; 610 mm height,1.00,Ground,Wire,,,Yes,,20.000,,,Orientation=horizontal,,,
"Andracchio, Charles R., and John C. Aydelott. “Comparison of Flame Spreading over Thin Flat Surfaces in Normal Gravity and Weightlessness in an Oxygen Environment.” NASA Technical Memorandum NASA TM X-1992, 1970.","Charles R. Andracchio, John C. Aydelott",https://ntrs.nasa.gov/citations/19700016396,Flat,63 mm x 63 mm x 0.100 mm,White bond paper type 115; 25% rag,0.996,34.500,,NASA Glenn Research Center,Cylindrical,305 mm diameter; 610 mm height,0.00,Drop Tower,Wire,,,Yes,,15.000,,,Orientation=horizontal,,,
"Andracchio, Charles R., and John C. Aydelott. “Comparison of Flame Spreading over Thin Flat Surfaces in Normal Gravity and Weightlessness in an Oxygen Environment.” NASA Technical Memorandum NASA TM X-1992, 1970.","Charles R. Andracchio, John C. Aydelott",https://ntrs.nasa.gov/citations/19700016396,Flat,63 mm x 63 mm x 0.100 mm,White bond paper type 115; 25% rag,0.996,34.500,,NASA Glenn Research Center,Cylindrical,305 mm diameter; 610 mm height,1.00,Ground,Wire,,,Yes,,23.000,,,Orientation=vertical,,,
"Andracchio, Charles R., and John C. Aydelott. “Comparison of Flame Spreading over Thin Flat Surfaces in Normal Gravity and Weightlessness in an Oxygen Environment.” NASA Technical Memorandum NASA TM X-1992, 1970.","Charles R. Andracchio, John C. Aydelott",https://ntrs.nasa.gov/citations/19700016396,Flat,63 mm x 63 mm x 0.100 mm,White bond paper type 115; 25% rag,0.996,34.500,,NASA Glenn Research Center,Cylindrical,305 mm diameter; 610 mm height,0.00,Drop Tower,Wire,,,Yes,,12.000,,,Orientation=vertical,,,
"Andracchio, Charles R., and John C. Aydelott. “Comparison of Flame Spreading over Thin Flat Surfaces in Normal Gravity and Weightlessness in an Oxygen Environment.” NASA Technical Memorandum NASA TM X-1992, 1970.","Charles R. Andracchio, John C. Aydelott",https://ntrs.nasa.gov/citations/19700016396,Flat,63 mm x 63 mm x 0.100 mm,White bond paper type 115; 25% rag,0.996,34.500,,NASA Glenn Research Center,Cylindrical,305 mm diameter; 610 mm height,1.00,Ground,Wire,,,Yes,,20.000,,,Orientation=vertical,,,
"Andracchio, Charles R., and John C. Aydelott. “Comparison of Flame Spreading over Thin Flat Surfaces in Normal Gravity and Weightlessness in an Oxygen Environment.” NASA Technical Memorandum NASA TM X-1992, 1970.","Charles R. Andracchio, John C. Aydelott",https://ntrs.nasa.gov/citations/19700016396,Flat,63 mm x 63 mm x 0.100 mm,White bond paper type 115; 25% rag,0.996,34.500,,NASA Glenn Research Center,Cylindrical,305 mm diameter; 610 mm height,0.00,Drop Tower,Wire,,,Yes,,12.000,,,Orientation=vertical,,,
"Andracchio, Charles R., and Thomas H. Cochran. Burning of Solids in Oxygen-Rich Environments in Normal and Reduced Gravity. NASA Technical Memorandum X-3055, National Aeronautics and Space Administration, May 1974","Charles R. Andracchio, Thomas H. Cochran",NASA TM X-3055,Flat,63 mm x 63 mm x 0.025 mm ,Cellulose acetate sheet; MIL SPEC LP-504,1.000,34.500,,NASA Glenn Research Center,Cylindrical,305 mm diameter; 610 mm height,1.00,Drop Tower,Wire,,,Yes,,67.000,,,"Orientation=horizontal, T_init=20C",,,
"Andracchio, Charles R., and Thomas H. Cochran. Burning of Solids in Oxygen-Rich Environments in Normal and Reduced Gravity. NASA Technical Memorandum X-3055, National Aeronautics and Space Administration, May 1974","Charles R. Andracchio, Thomas H. Cochran",NASA TM X-3055,Flat,63 mm x 63 mm x 0.025 mm,Cellulose acetate sheet; MIL SPEC LP-504,1.000,34.500,,NASA Glenn Research Center,Cylindrical,305 mm diameter; 610 mm height,0.00,Drop Tower,Wire,,,Yes,,55.000,,,"Orientation=horizontal, T_init=20C",,,
"Andracchio, Charles R., and Thomas H. Cochran. Burning of Solids in Oxygen-Rich Environments in Normal and Reduced Gravity. NASA Technical Memorandum X-3055, National Aeronautics and Space Administration, May 1974","Charles R. Andracchio, Thomas H. Cochran",NASA TM X-3055,Flat,63 mm x 63 mm x 0.051 mm,Cellulose acetate sheet; MIL SPEC LP-504,1.000,34.500,,NASA Glenn Research Center,Cylindrical,305 mm diameter; 610 mm height,1.00,Drop Tower,Wire,,,Yes,,29.000,,,"Orientation=horizontal, T_init=20C",,,
"Andracchio, Charles R., and Thomas H. Cochran. Burning of Solids in Oxygen-Rich Environments in Normal and Reduced Gravity. NASA Technical Memorandum X-3055, National Aeronautics and Space Administration, May 1974","Charles R. Andracchio, Thomas H. Cochran",NASA TM X-3055,Flat,63 mm x 63 mm x 0.051 mm,Cellulose acetate sheet; MIL SPEC LP-504,1.000,34.500,,NASA Glenn Research Center,Cylindrical,305 mm diameter; 610 mm height,0.00,Drop Tower,Wire,,,Yes,,20.000,,,"Orientation=horizontal, T_init=20C",,,
"Andracchio, Charles R., and Thomas H. Cochran. Burning of Solids in Oxygen-Rich Environments in Normal and Reduced Gravity. NASA Technical Memorandum X-3055, National Aeronautics and Space Administration, May 1974","Charles R. Andracchio, Thomas H. Cochran",NASA TM X-3055,Flat,63 mm x 63 mm x 0.122 mm,Cellulose acetate sheet; MIL SPEC LP-504,1.000,34.500,,NASA Glenn Research Center,Cylindrical,305 mm diameter; 610 mm height,1.00,Drop Tower,Wire,,,Yes,,17.000,,,"Orientation=horizontal, T_init=20C",,,
"Andracchio, Charles R., and Thomas H. Cochran. Burning of Solids in Oxygen-Rich Environments in Normal and Reduced Gravity. NASA Technical Memorandum X-3055, National Aeronautics and Space Administration, May 1974","Charles R. Andracchio, Thomas H. Cochran",NASA TM X-3055,Flat,63 mm x 63 mm x 0.122 mm,Cellulose acetate sheet; MIL SPEC LP-504,1.000,34.500,,NASA Glenn Research Center,Cylindrical,305 mm diameter; 610 mm height,0.00,Drop Tower,Wire,,,Yes,,9.000,,,"Orientation=horizontal, T_init=20C",,,
"Andracchio, Charles R., and Thomas H. Cochran. Burning of Solids in Oxygen-Rich Environments in Normal and Reduced Gravity. NASA Technical Memorandum X-3055, National Aeronautics and Space Administration, May 1974","Charles R. Andracchio, Thomas H. Cochran",NASA TM X-3055,Flat,63 mm x 63 mm x 0.025 mm,Cellulose acetate sheet; MIL SPEC LP-504,1.000,101.400,,NASA Glenn Research Center,Cylindrical,305 mm diameter; 610 mm height,1.00,Drop Tower,Wire,,,Yes,,70.000,,,"Orientation=horizontal, T_init=20C",,,
"Andracchio, Charles R., and Thomas H. Cochran. Burning of Solids in Oxygen-Rich Environments in Normal and Reduced Gravity. NASA Technical Memorandum X-3055, National Aeronautics and Space Administration, May 1974","Charles R. Andracchio, Thomas H. Cochran",NASA TM X-3055,Flat,63 mm x 63 mm x 0.025 mm,Cellulose acetate sheet; MIL SPEC LP-504,1.000,101.400,,NASA Glenn Research Center,Cylindrical,305 mm diameter; 610 mm height,0.00,Drop Tower,Wire,,,Yes,,55.000,,,"Orientation=horizontal, T_init=20C",,,
"Andracchio, Charles R., and Thomas H. Cochran. Burning of Solids in Oxygen-Rich Environments in Normal and Reduced Gravity. NASA Technical Memorandum X-3055, National Aeronautics and Space Administration, May 1974","Charles R. Andracchio, Thomas H. Cochran",NASA TM X-3055,Flat,63 mm x 63 mm x 0.051 mm,Cellulose acetate sheet; MIL SPEC LP-504,1.000,101.400,,NASA Glenn Research Center,Cylindrical,305 mm diameter; 610 mm height,1.00,Drop Tower,Wire,,,Yes,,32.000,,,"Orientation=horizontal, T_init=20C",,,
"Andracchio, Charles R., and Thomas H. Cochran. Burning of Solids in Oxygen-Rich Environments in Normal and Reduced Gravity. NASA Technical Memorandum X-3055, National Aeronautics and Space Administration, May 1974","Charles R. Andracchio, Thomas H. Cochran",NASA TM X-3055,Flat,63 mm x 63 mm x 0.051 mm,Cellulose acetate sheet; MIL SPEC LP-504,1.000,101.400,,NASA Glenn Research Center,Cylindrical,305 mm diameter; 610 mm height,0.00,Drop Tower,Wire,,,Yes,,20.000,,,"Orientation=horizontal, T_init=20C",,,
"Andracchio, Charles R., and Thomas H. Cochran. Burning of Solids in Oxygen-Rich Environments in Normal and Reduced Gravity. NASA Technical Memorandum X-3055, National Aeronautics and Space Administration, May 1974","Charles R. Andracchio, Thomas H. Cochran",NASA TM X-3055,Flat,63 mm x 63 mm x 0.122 mm,Cellulose acetate sheet; MIL SPEC LP-504,1.000,101.400,,NASA Glenn Research Center,Cylindrical,305 mm diameter; 610 mm height,1.00,Drop Tower,Wire,,,Yes,,19.000,,,"Orientation=horizontal, T_init=20C",,,
"Andracchio, Charles R., and Thomas H. Cochran. Burning of Solids in Oxygen-Rich Environments in Normal and Reduced Gravity. NASA Technical Memorandum X-3055, National Aeronautics and Space Administration, May 1974","Charles R. Andracchio, Thomas H. Cochran",NASA TM X-3055,Flat,63 mm x 63 mm x 0.122 mm,Cellulose acetate sheet; MIL SPEC LP-504,1.000,101.400,,NASA Glenn Research Center,Cylindrical,305 mm diameter; 610 mm height,0.00,Drop Tower,Wire,,,Yes,,12.000,,,"Orientation=horizontal, T_init=20C",,,
"Andracchio, Charles R., and Thomas H. Cochran. Burning of Solids in Oxygen-Rich Environments in Normal and Reduced Gravity. NASA Technical Memorandum X-3055, National Aeronautics and Space Administration, May 1974","Charles R. Andracchio, Thomas H. Cochran",NASA TM X-3055,Cylindrical,62 mm x 31.5 mm x 0.025 mm,Cellulose acetate sheet; MIL SPEC LP-504,1.000,6343.000,,NASA Zero Gravity Facility,Hemispherical,396 mm diameter,1.00,Drop Tower,Wire,,,Yes,,102.000,,,"Orientation=vertical, T_init=-118C",,,
"Andracchio, Charles R., and Thomas H. Cochran. Burning of Solids in Oxygen-Rich Environments in Normal and Reduced Gravity. NASA Technical Memorandum X-3055, National Aeronautics and Space Administration, May 1974","Charles R. Andracchio, Thomas H. Cochran",NASA TM X-3055,Cylindrical,62 mm x 31.5 mm x 0.025 mm,Cellulose acetate sheet; MIL SPEC LP-504,1.000,6343.000,,NASA Zero Gravity Facility,Hemispherical,396 mm diameter,0.00,Drop Tower,Wire,,,Yes,,97.000,,,"Orientation=vertical, T_init=-118C",,,
"Andracchio, Charles R., and Thomas H. Cochran. Burning of Solids in Oxygen-Rich Environments in Normal and Reduced Gravity. NASA Technical Memorandum X-3055, National Aeronautics and Space Administration, May 1974","Charles R. Andracchio, Thomas H. Cochran",NASA TM X-3055,Cylindrical,62 mm x 31.5 mm x 0.051 mm,Cellulose acetate sheet; MIL SPEC LP-504,1.000,6343.000,,NASA Zero Gravity Facility,Hemispherical,396 mm diameter,1.00,Drop Tower,Wire,,,Yes,,78.000,,,"Orientation=vertical, T_init=-118C",,,
"Andracchio, Charles R., and Thomas H. Cochran. Burning of Solids in Oxygen-Rich Environments in Normal and Reduced Gravity. NASA Technical Memorandum X-3055, National Aeronautics and Space Administration, May 1974","Charles R. Andracchio, Thomas H. Cochran",NASA TM X-3055,Cylindrical,62 mm x 31.5 mm x 0.051 mm,Cellulose acetate sheet; MIL SPEC LP-504,1.000,6343.000,,NASA Zero Gravity Facility,Hemispherical,396 mm diameter,0.00,Drop Tower,Wire,,,Yes,,49.000,,,"Orientation=vertical, T_init=-118C",,,
"Andracchio, Charles R., and Thomas H. Cochran. Burning of Solids in Oxygen-Rich Environments in Normal and Reduced Gravity. NASA Technical Memorandum X-3055, National Aeronautics and Space Administration, May 1974","Charles R. Andracchio, Thomas H. Cochran",NASA TM X-3055,Cylindrical,62 mm x 31.5 mm x 0.122 mm,Cellulose acetate sheet; MIL SPEC LP-504,1.000,6343.000,,NASA Zero Gravity Facility,Hemispherical,396 mm diameter,1.00,Drop Tower,Wire,,,Yes,,69.000,,,"Orientation=vertical, T_init=-118C",,,
"Andracchio, Charles R., and Thomas H. Cochran. Burning of Solids in Oxygen-Rich Environments in Normal and Reduced Gravity. NASA Technical Memorandum X-3055, National Aeronautics and Space Administration, May 1974","Charles R. Andracchio, Thomas H. Cochran",NASA TM X-3055,Cylindrical,62 mm x 31.5 mm x 0.122 mm,Cellulose acetate sheet; MIL SPEC LP-504,1.000,6343.000,,NASA Zero Gravity Facility,Hemispherical,396 mm diameter,0.00,Drop Tower,Wire,,,Yes,,36.000,,,"Orientation=vertical, T_init=-118C",,,
"Andracchio, Charles R., and Thomas H. Cochran. Gravity Effects on Flame Spreading over Solid Surfaces. NASA Technical Note D-8228, National Aeronautics and Space Administration, May 1976.","Charles R. Andracchio, Thomas H. Cochran",NASA TN D-8228,Flat,55 mm x 55 mm x 0.051 mm,Cellulose acetate sheet; MIL SPEC LP-504,1.000,34.500,,NASA Zero Gravity Facility,Hemispherical,396 mm diameter,1.00,Ground,Wire,,,Yes,,30.300,,,T=20°,,,
"Andracchio, Charles R., and Thomas H. Cochran. Gravity Effects on Flame Spreading over Solid Surfaces. NASA Technical Note D-8228, National Aeronautics and Space Administration, May 1976.","Charles R. Andracchio, Thomas H. Cochran",NASA TN D-8228,Flat,55 mm x 55 mm x 0.051 mm,Cellulose acetate sheet; MIL SPEC LP-504,1.000,34.500,,NASA Zero Gravity Facility,Hemispherical,396 mm diameter,0.00,Drop Tower,Wire,,,Yes,,20.400,,,T=20°,,,
"Andracchio, Charles R., and Thomas H. Cochran. Gravity Effects on Flame Spreading over Solid Surfaces. NASA Technical Note D-8228, National Aeronautics and Space Administration, May 1976.","Charles R. Andracchio, Thomas H. Cochran",NASA TN D-8228,Flat,55 mm x 55 mm x 0.051 mm,Cellulose acetate sheet; MIL SPEC LP-504,0.800,34.500,,NASA Zero Gravity Facility,Hemispherical,396 mm diameter,1.00,Ground,Wire,,,Yes,,27.900,,,"dilution gas = He, T=20°",,,
"Andracchio, Charles R., and Thomas H. Cochran. Gravity Effects on Flame Spreading over Solid Surfaces. NASA Technical Note D-8228, National Aeronautics and Space Administration, May 1976.","Charles R. Andracchio, Thomas H. Cochran",NASA TN D-8228,Flat,55 mm x 55 mm x 0.051 mm,Cellulose acetate sheet; MIL SPEC LP-504,0.800,34.500,,NASA Zero Gravity Facility,Hemispherical,396 mm diameter,0.00,Drop Tower,Wire,,,Yes,,19.200,,,"dilution gas = He, T=20°",,,
"Andracchio, Charles R., and Thomas H. Cochran. Gravity Effects on Flame Spreading over Solid Surfaces. NASA Technical Note D-8228, National Aeronautics and Space Administration, May 1976.","Charles R. Andracchio, Thomas H. Cochran",NASA TN D-8228,Flat,55 mm x 55 mm x 0.051 mm,Cellulose acetate sheet; MIL SPEC LP-504,0.800,34.500,,NASA Zero Gravity Facility,Hemispherical,396 mm diameter,1.00,Ground,Wire,,,Yes,,26.600,,,"dilution gas = A, T=20°",,,
"Andracchio, Charles R., and Thomas H. Cochran. Gravity Effects on Flame Spreading over Solid Surfaces. NASA Technical Note D-8228, National Aeronautics and Space Administration, May 1976.","Charles R. Andracchio, Thomas H. Cochran",NASA TN D-8228,Flat,55 mm x 55 mm x 0.051 mm,Cellulose acetate sheet; MIL SPEC LP-504,0.800,34.500,,NASA Zero Gravity Facility,Hemispherical,396 mm diameter,0.00,Drop Tower,Wire,,,Yes,,17.600,,,"dilution gas = A, T=20°",,,
"Andracchio, Charles R., and Thomas H. Cochran. Gravity Effects on Flame Spreading over Solid Surfaces. NASA Technical Note D-8228, National Aeronautics and Space Administration, May 1976.","Charles R. Andracchio, Thomas H. Cochran",NASA TN D-8228,Flat,55 mm x 55 mm x 0.051 mm,Cellulose acetate sheet; MIL SPEC LP-504,0.800,34.500,,NASA Zero Gravity Facility,Hemispherical,396 mm diameter,1.00,Ground,Wire,,,Yes,,26.300,,,"dilution gas = N2, T=20°",,,
"Andracchio, Charles R., and Thomas H. Cochran. Gravity Effects on Flame Spreading over Solid Surfaces. NASA Technical Note D-8228, National Aeronautics and Space Administration, May 1976.","Charles R. Andracchio, Thomas H. Cochran",NASA TN D-8228,Flat,55 mm x 55 mm x 0.051 mm,Cellulose acetate sheet; MIL SPEC LP-504,0.800,34.500,,NASA Zero Gravity Facility,Hemispherical,396 mm diameter,0.00,Drop Tower,Wire,,,Yes,,16.200,,,"dilution gas = N2, T=20°",,,
"Andracchio, Charles R., and Thomas H. Cochran. Gravity Effects on Flame Spreading over Solid Surfaces. NASA Technical Note D-8228, National Aeronautics and Space Administration, May 1976.","Charles R. Andracchio, Thomas H. Cochran",NASA TN D-8228,Flat,55 mm x 55 mm x 0.051 mm,Cellulose acetate sheet; MIL SPEC LP-504,0.600,34.500,,NASA Zero Gravity Facility,Hemispherical,396 mm diameter,1.00,Ground,Wire,,,Yes,,23.400,,,"dilution gas = He, T=20°",,,
"Andracchio, Charles R., and Thomas H. Cochran. Gravity Effects on Flame Spreading over Solid Surfaces. NASA Technical Note D-8228, National Aeronautics and Space Administration, May 1976.","Charles R. Andracchio, Thomas H. Cochran",NASA TN D-8228,Flat,55 mm x 55 mm x 0.051 mm,Cellulose acetate sheet; MIL SPEC LP-504,0.600,34.500,,NASA Zero Gravity Facility,Hemispherical,396 mm diameter,0.00,Drop Tower,Wire,,,Yes,,15.200,,,"dilution gas = He, T=20°",,,
"Andracchio, Charles R., and Thomas H. Cochran. Gravity Effects on Flame Spreading over Solid Surfaces. NASA Technical Note D-8228, National Aeronautics and Space Administration, May 1976.","Charles R. Andracchio, Thomas H. Cochran",NASA TN D-8228,Flat,55 mm x 55 mm x 0.051 mm,Cellulose acetate sheet; MIL SPEC LP-504,0.600,34.500,,NASA Zero Gravity Facility,Hemispherical,396 mm diameter,1.00,Ground,Wire,,,Yes,,22.000,,,"dilution gas = A, T=20°",,,
"Andracchio, Charles R., and Thomas H. Cochran. Gravity Effects on Flame Spreading over Solid Surfaces. NASA Technical Note D-8228, National Aeronautics and Space Administration, May 1976.","Charles R. Andracchio, Thomas H. Cochran",NASA TN D-8228,Flat,55 mm x 55 mm x 0.051 mm,Cellulose acetate sheet; MIL SPEC LP-504,0.600,34.500,,NASA Zero Gravity Facility,Hemispherical,396 mm diameter,0.00,Drop Tower,Wire,,,Yes,,12.700,,,"dilution gas = A, T=20°",,,
"Andracchio, Charles R., and Thomas H. Cochran. Gravity Effects on Flame Spreading over Solid Surfaces. NASA Technical Note D-8228, National Aeronautics and Space Administration, May 1976.","Charles R. Andracchio, Thomas H. Cochran",NASA TN D-8228,Flat,55 mm x 55 mm x 0.051 mm,Cellulose acetate sheet; MIL SPEC LP-504,0.600,34.500,,NASA Zero Gravity Facility,Hemispherical,396 mm diameter,1.00,Ground,Wire,,,Yes,,20.000,,,"dilution gas = N2, T=20°",,,
"Andracchio, Charles R., and Thomas H. Cochran. Gravity Effects on Flame Spreading over Solid Surfaces. NASA Technical Note D-8228, National Aeronautics and Space Administration, May 1976.","Charles R. Andracchio, Thomas H. Cochran",NASA TN D-8228,Flat,55 mm x 55 mm x 0.051 mm,Cellulose acetate sheet; MIL SPEC LP-504,0.600,34.500,,NASA Zero Gravity Facility,Hemispherical,396 mm diameter,0.00,Drop Tower,Wire,,,Yes,,11.700,,,"dilution gas = N2, T=20°",,,
"Andracchio, Charles R., and Thomas H. Cochran. Gravity Effects on Flame Spreading over Solid Surfaces. NASA Technical Note D-8228, National Aeronautics and Space Administration, May 1976.","Charles R. Andracchio, Thomas H. Cochran",NASA TN D-8228,Flat,55 mm x 55 mm x 0.051 mm,Cellulose acetate sheet; MIL SPEC LP-504,0.500,34.500,,NASA Zero Gravity Facility,Hemispherical,396 mm diameter,1.00,Ground,Wire,,,Yes,,19.800,,,"dilution gas = N2, T=20°",,,
"Andracchio, Charles R., and Thomas H. Cochran. Gravity Effects on Flame Spreading over Solid Surfaces. NASA Technical Note D-8228, National Aeronautics and Space Administration, May 1976.","Charles R. Andracchio, Thomas H. Cochran",NASA TN D-8228,Flat,55 mm x 55 mm x 0.051 mm,Cellulose acetate sheet; MIL SPEC LP-504,0.500,34.500,,NASA Zero Gravity Facility,Hemispherical,396 mm diameter,0.00,Drop Tower,Wire,,,Yes,,7.900,,,"dilution gas = N2, T=20°",,,
"Andracchio, Charles R., and Thomas H. Cochran. Gravity Effects on Flame Spreading over Solid Surfaces. NASA Technical Note D-8228, National Aeronautics and Space Administration, May 1976.","Charles R. Andracchio, Thomas H. Cochran",NASA TN D-8228,Flat,55 mm x 55 mm x 0.051 mm,Cellulose acetate sheet; MIL SPEC LP-504,0.400,34.500,,NASA Zero Gravity Facility,Hemispherical,396 mm diameter,1.00,Ground,Wire,,,Yes,,22.400,,,"dilution gas = He, T=20°",,,
"Andracchio, Charles R., and Thomas H. Cochran. Gravity Effects on Flame Spreading over Solid Surfaces. NASA Technical Note D-8228, National Aeronautics and Space Administration, May 1976.","Charles R. Andracchio, Thomas H. Cochran",NASA TN D-8228,Flat,55 mm x 55 mm x 0.051 mm,Cellulose acetate sheet; MIL SPEC LP-504,0.400,34.500,,NASA Zero Gravity Facility,Hemispherical,396 mm diameter,1.00,Ground,Wire,,,Yes,,15.000,,,"dilution gas = A, T=20°",,,
"Andracchio, Charles R., and Thomas H. Cochran. Gravity Effects on Flame Spreading over Solid Surfaces. NASA Technical Note D-8228, National Aeronautics and Space Administration, May 1976.","Charles R. Andracchio, Thomas H. Cochran",NASA TN D-8228,Flat,55 mm x 55 mm x 0.051 mm,Cellulose acetate sheet; MIL SPEC LP-504,0.400,34.500,,NASA Zero Gravity Facility,Hemispherical,396 mm diameter,0.00,Drop Tower,Wire,,,Yes,,,,,"dilution gas = A, T=20°",,,
"Andracchio, Charles R., and Thomas H. Cochran. Gravity Effects on Flame Spreading over Solid Surfaces. NASA Technical Note D-8228, National Aeronautics and Space Administration, May 1976.","Charles R. Andracchio, Thomas H. Cochran",NASA TN D-8228,Flat,55 mm x 55 mm x 0.051 mm,Cellulose acetate sheet; MIL SPEC LP-504,0.400,34.500,,NASA Zero Gravity Facility,Hemispherical,396 mm diameter,1.00,Ground,Wire,,,Yes,,14.300,,,"dilution gas = N2, T=20°",,,
"Andracchio, Charles R., and Thomas H. Cochran. Gravity Effects on Flame Spreading over Solid Surfaces. NASA Technical Note D-8228, National Aeronautics and Space Administration, May 1976.","Charles R. Andracchio, Thomas H. Cochran",NASA TN D-8228,Flat,55 mm x 55 mm x 0.051 mm,Cellulose acetate sheet; MIL SPEC LP-504,0.400,34.500,,NASA Zero Gravity Facility,Hemispherical,396 mm diameter,0.00,Drop Tower,Wire,,,Yes,,5.400,,,"dilution gas = N2, T=20°",,,
"Andracchio, Charles R., and Thomas H. Cochran. Gravity Effects on Flame Spreading over Solid Surfaces. NASA Technical Note D-8228, National Aeronautics and Space Administration, May 1976.","Charles R. Andracchio, Thomas H. Cochran",NASA TN D-8228,Flat,55 mm x 55 mm x 0.025 mm,Cellulose acetate sheet; MIL SPEC LP-504,1.000,34.500,,NASA Zero Gravity Facility,Hemispherical,396 mm diameter,1.00,Ground,Wire,,,Yes,,67.000,,,T=20°,,,
"Andracchio, Charles R., and Thomas H. Cochran. Gravity Effects on Flame Spreading over Solid Surfaces. NASA Technical Note D-8228, National Aeronautics and Space Administration, May 1976.","Charles R. Andracchio, Thomas H. Cochran",NASA TN D-8228,Flat,55 mm x 55 mm x 0.025 mm,Cellulose acetate sheet; MIL SPEC LP-504,1.000,34.500,,NASA Zero Gravity Facility,Hemispherical,396 mm diameter,0.00,Drop Tower,Wire,,,Yes,,55.800,,,T=20°,,,
"Andracchio, Charles R., and Thomas H. Cochran. Gravity Effects on Flame Spreading over Solid Surfaces. NASA Technical Note D-8228, National Aeronautics and Space Administration, May 1976.","Charles R. Andracchio, Thomas H. Cochran",NASA TN D-8228,Flat,55 mm x 55 mm x 0.122 mm,Cellulose acetate sheet; MIL SPEC LP-504,1.000,34.500,,NASA Zero Gravity Facility,Hemispherical,396 mm diameter,1.00,Ground,Wire,,,Yes,,17.200,,,T=20°,,,
"Andracchio, Charles R., and Thomas H. Cochran. Gravity Effects on Flame Spreading over Solid Surfaces. NASA Technical Note D-8228, National Aeronautics and Space Administration, May 1976.","Charles R. Andracchio, Thomas H. Cochran",NASA TN D-8228,Flat,55 mm x 55 mm x 0.122 mm,Cellulose acetate sheet; MIL SPEC LP-504,1.000,34.500,,NASA Zero Gravity Facility,Hemispherical,396 mm diameter,0.00,Drop Tower,Wire,,,Yes,,9.000,,,T=20°,,,
"Andracchio, Charles R., and Thomas H. Cochran. Gravity Effects on Flame Spreading over Solid Surfaces. NASA Technical Note D-8228, National Aeronautics and Space Administration, May 1976.","Charles R. Andracchio, Thomas H. Cochran",NASA TN D-8228,Flat,55 mm x 55 mm x 0.025 mm,Cellulose acetate sheet; MIL SPEC LP-504,1.000,101.400,,NASA Zero Gravity Facility,Hemispherical,396 mm diameter,1.00,Ground,Wire,,,Yes,,70.000,,,T=20°,,,
"Andracchio, Charles R., and Thomas H. Cochran. Gravity Effects on Flame Spreading over Solid Surfaces. NASA Technical Note D-8228, National Aeronautics and Space Administration, May 1976.","Charles R. Andracchio, Thomas H. Cochran",NASA TN D-8228,Flat,55 mm x 55 mm x 0.025 mm,Cellulose acetate sheet; MIL SPEC LP-504,1.000,101.400,,NASA Zero Gravity Facility,Hemispherical,396 mm diameter,0.00,Drop Tower,Wire,,,Yes,,55.000,,,T=20°,,,
"Andracchio, Charles R., and Thomas H. Cochran. Gravity Effects on Flame Spreading over Solid Surfaces. NASA Technical Note D-8228, National Aeronautics and Space Administration, May 1976.","Charles R. Andracchio, Thomas H. Cochran",NASA TN D-8228,Flat,55 mm x 55 mm x 0.051 mm,Cellulose acetate sheet; MIL SPEC LP-504,1.000,101.400,,NASA Zero Gravity Facility,Hemispherical,396 mm diameter,1.00,Ground,Wire,,,Yes,,32.000,,,T=20°,,,
"Andracchio, Charles R., and Thomas H. Cochran. Gravity Effects on Flame Spreading over Solid Surfaces. NASA Technical Note D-8228, National Aeronautics and Space Administration, May 1976.","Charles R. Andracchio, Thomas H. Cochran",NASA TN D-8228,Flat,55 mm x 55 mm x 0.051 mm,Cellulose acetate sheet; MIL SPEC LP-504,1.000,101.400,,NASA Zero Gravity Facility,Hemispherical,396 mm diameter,0.00,Drop Tower,Wire,,,Yes,,20.000,,,T=20°,,,
"Andracchio, Charles R., and Thomas H. Cochran. Gravity Effects on Flame Spreading over Solid Surfaces. NASA Technical Note D-8228, National Aeronautics and Space Administration, May 1976.","Charles R. Andracchio, Thomas H. Cochran",NASA TN D-8228,Flat,55 mm x 55 mm x 0.122 mm,Cellulose acetate sheet; MIL SPEC LP-504,1.000,101.400,,NASA Zero Gravity Facility,Hemispherical,396 mm diameter,1.00,Ground,Wire,,,Yes,,19.000,,,T=20°,,,
"Andracchio, Charles R., and Thomas H. Cochran. Gravity Effects on Flame Spreading over Solid Surfaces. NASA Technical Note D-8228, National Aeronautics and Space Administration, May 1976.","Charles R. Andracchio, Thomas H. Cochran",NASA TN D-8228,Flat,55 mm x 55 mm x 0.122 mm,Cellulose acetate sheet; MIL SPEC LP-504,1.000,101.400,,NASA Zero Gravity Facility,Hemispherical,396 mm diameter,0.00,Drop Tower,Wire,,,Yes,,12.000,,,T=20°,,,
"Andracchio, Charles R., and Thomas H. Cochran. Gravity Effects on Flame Spreading over Solid Surfaces. NASA Technical Note D-8228, National Aeronautics and Space Administration, May 1976.","Charles R. Andracchio, Thomas H. Cochran",NASA TN D-8228,Flat,55 mm x 55 mm x 0.025 mm,Cellulose acetate sheet; MIL SPEC LP-504,1.000,276.000,,NASA Zero Gravity Facility,Hemispherical,396 mm diameter,1.00,Ground,Wire,,,Yes,,76.300,,,T=20°,,,
"Andracchio, Charles R., and Thomas H. Cochran. Gravity Effects on Flame Spreading over Solid Surfaces. NASA Technical Note D-8228, National Aeronautics and Space Administration, May 1976.","Charles R. Andracchio, Thomas H. Cochran",NASA TN D-8228,Flat,55 mm x 55 mm x 0.025 mm,Cellulose acetate sheet; MIL SPEC LP-504,1.000,276.000,,NASA Zero Gravity Facility,Hemispherical,396 mm diameter,0.00,Drop Tower,Wire,,,Yes,,63.300,,,T=20°,,,
